Repository: nasa/CompDam_DGD

CompDam_DGD code is a continuum damage mechanics (CDM) material model intended for use with the Abaqus finite element code. This is a research code which aims to provide an accurate representation of mesoscale damage modes in fiber-reinforced polymer composite materials in finite element models in which each ply is discretely represented.

The CDM material model is implemented as an Abaqus/Explicit user subroutine (VUMAT) for the simulation of matrix cracks formed under tensile, compressive, and shear loading conditions and fiber fracture under tensile and compressive loading. Within CompDam, the emphasis of many recent developments has been on accurately representing the kinematics of composite damage. The kinematics of matrix cracks are represented by treating them as cohesive surfaces embedded in a deformable bulk material in accordance with the Deformation Gradient Decomposition (DGD) approach. Fiber tensile damage is modeled using conventional CDM strain-softening. This readme document provides an overview of the CompDam software. See the [List of Publications](list-of-publications.md) for references with details on the theory and use-cases.

This software may be used, reproduced, and provided to others only as permitted under the terms of the agreement under which it was acquired from the U.S. Government. Neither title to, nor ownership of, the software is hereby transferred. This notice shall remain on all copies of the software.

Copyright 2016 United States Government as represented by the Administrator of the National Aeronautics and Space Administration. No copyright is claimed in the United States under Title 17, U.S. Code. All Other Rights Reserved.

For any questions, please contact the developers:
- Andrew (Drew) Bergan | [andrew.c.bergan@nasa.gov](mailto:andrew.c.bergan@nasa.gov)
- Frank Leone   | [frank.a.leone@nasa.gov](mailto:frank.a.leone@nasa.gov)

### Abaqus environment file settings
The `abaqus_v6.env` file must have `/fpp`, `/Qmkl:sequential`, and `/free` in the `ifort` command where the format for Windows is used.
The corresponding Linux format is: `-fpp`, `-free`, and `-mkl=sequential`.
The `/fpp` option enables the Fortran preprocessor, which is required for the code to compile correctly.
The `/free` option sets the compiler to free-formatting for the source code files.
The `/Qmkl:sequential` enables the [Intel Math Kernel Library (MKL)](https://software.intel.com/en-us/mkl), which provides optimized and verified functions for many mathematical operations. 
The MKL is used in this code for calculating eigenvalues and eigenvectors.

A sample environment file is provided: [`tests/abaqus_v6.env`](tests/abaqus_v6.env).

### Example input file statements
The snippet below includes a basic use of CompDam for continuum elements. The [`tests/`](tests/) and [`examples/`](examples/) directories include many additional cases.

    *Solid Section, elset=all, orientation=Ori-1, material=IM7-8552, controls=control_name
    *Section controls, name=control_name, distortion control=YES
    **
    *Material, name=IM7-8552
    *Density
     1.57e-09,
    *Depvar
      19,
      1, CDM_d2
      2, CDM_Fb1
      3, CDM_Fb2
      4, CDM_Fb3
      5, CDM_B
      6, CDM_Lc1
      7, CDM_Lc2
      8, CDM_Lc3
      9, CDM_FIm
     10, CDM_alpha
     11, CDM_STATUS
     12, CDM_Plas12
     13, CDM_Inel12
     14, CDM_FIfT
     15, CDM_slide1
     16, CDM_slide2
     17, CDM_FIfC
     18, CDM_d1T
     19, CDM_d1C
    *Characteristic Length, definition=USER, components=3
    *User material, constants=40
    ** feature flags, 2,   thickness, 4, 5, 6, 7, 8
              100001,  ,            ,  ,  ,  ,  ,  ,
    **
    **  9         10        11        12        13        14        15        16
    **  E1,       E2,       G12,      nu12,     nu23,     YT,       SL        GYT
        171420.0, 9080.0,   5290.0,   0.32,     0.52,     62.3,     92.30,    0.277,
    **
    **  17        18        19        20        21        22        23        24

# CompDam Utilities

This directory includes utilities that have been developed in parallel with CompDam. The utilities are organized into directories. Installation and usage information are included for each utility.

## Listing of utility tools
1. `ramberg-osgood-fit`: A python script to fit a Ramberg-Osgood curve to stress-strain data.
2. `link-checker`: A standalone python script to check internal and external links in markdown files.
3. `abaqus-python-addpkg`: Removed in CompDam 2.7 since modern versions of Abaqus/CAE include pip. See [How to Install Python Packages in Abaqus](https://tecnodigitalschool.com/how-to-install-python-packages-in-abaqus/).
4. `meshtools`: Removed in CompDam 2.7, may be added back in a future release.

## Link checker usage

Run from the repository root:

```bash
python utilities/link-checker/check_markdown_links.py .
```

The script exits with code `1` when one or more broken/dead links are found, which allows it to be used in CI jobs.

File: utilities/ramberg-osgood-fit/soden1998_as4_3501-6.csv
strain [mm/mm], stress [MPa]
0,0
0.00076,5
0.00114,7.5
0.00152,10
0.0019,12.5
0.00228,15
0.00266,17.5
0.00305,20
0.00344,22.5
0.00383,25
0.00424,27.5
0.00465,30
0.00507,32.5
0.00551,35
0.00587,37
0.00596,37.5
0.00644,40
0.00746,45
0.0086,50
0.00991,55
0.01142,60
0.01319,65
0.01527,70
0.01772,75
0.02,79

File: utilities/ramberg-osgood-fit/soden1998_eglass_LY556.csv
strain [mm/mm], stress [MPa]
0,0
0.001,5.83
0.002,11.66
0.003,17.49
0.004,23.32
0.005,29.15
0.006,34.98
0.007,37.705
0.008,41.298
0.009,44.535
0.01,47.446
0.011,50.056
0.012,52.391
0.013,54.475
0.014,56.331
0.015,57.982
0.016,59.447
0.017,60.748
0.018,61.902
0.019,62.927
0.02,63.839
0.021,64.653
0.022,65.382
0.023,66.041
0.024,66.639
0.025,67.188
0.026,67.696
0.027,68.173
0.028,68.624
0.029,69.055
0.03,69.472
0.032,70.273
0.034,71.039
0.035,71.409
0.037,72.109
